Repository: jmprzybysz/Research-Data

# Research-data

Hello, welcome to my research data repository. This is where I keep my published research data.

# Data will be available upon publication

File: GPR_for_Ir-Co-Ti-O/DataandPreds500C.csv (part 1 of 2)
Co%,Ir%,Ti%,Overpotential,Dissolution_Ir193 (S001),Dissolution_Co59 (S001),Dissolution_Ti47 (S001),Overpotential_std,Dissolution_Ir193 (S001)_std,Dissolution_Co59 (S001)_std,Dissolution_Ti47 (S001)_std
15.95,69.46,14.59,371.3357468570833,1.655387054529407,13.865334609375907,6.4361455595769925,1.0566735527536661,0.09225567081476758,5.349209059294615,0.7148597295732279
15.9,66.67,17.43,362.3913220295574,2.5278917437630604,39.41429824638571,10.494591559068235,12.113478905061132,0.9106835627530169,54.67404246516819,4.189157875698407
16.78,63.01,20.21,351.66620101062887,3.652927747041799,73.68494786603421,14.361559273763051,14.22138169196829,1.0703543268393956,63.86174322996162,4.897022607606372
18.66,58.58,22.76,338.2427170955949,5.0752004376794595,114.82097420643147,18.744664403276506,11.980337356930077,0.8988037514737334,54.29185671578901,4.144586475924071
19.33,55.46,25.21,335.13818299670726,5.66733638448742,127.27202026882173,20.64506883000309,5.83471507207555,0.43752255354748865,26.780893473328558,2.0740992074072215
19.0,52.49,28.51,374.02768878296007,3.918562538247458,75.17269123232333,15.596434932674804,8.2351694696513,0.61644526349837,37.67520735747071,2.8733051624951558
19.53,50.7,29.77,396.9185020707566,2.837128164830018,40.26277222132954,12.15372903689688,1.0576423845120737,0.0923675208700981,5.35550215502849,0.7173165283533541
19.51,47.8,32.68,382.98409382342203,2.8346705861610713,52.3095450714346,15.479142355841208,10.671152367035075,0.7991832275266737,48.625578505108734,3.7016622373093804
19.5,45.5,35.0,380.2952100073898,2.5254595829909854,53.05730176319065,16.234436133275835,11.025210174682554,0.8255732972260577,50.227565932830395,3.819944509006444
19.29,43.15,37.56,383.66466983470224,1.9830770237882693,49.32707664654491,15.818624643438108,8.285589900044156,0.6201606192353283,37.91799315653512,2.893003057279351
18.18,43.43,38.38,390.39542323042264,1.6673253903227438,44.869561971932896,15.309006963127189,5.32118430675101,0.39999408526700303,24.44888823275763,1.9232542887943154
15.91,70.96,13.13,369.86712468859514,1.4343407730250974,9.3599502492049,6.505273748757816,6.072551722434452,0.4550775995851096,27.86261409257142,2.1476110873601595
17.63,66.94,15.43,361.06944585219736,2.357065906749647,26.435078919501777,10.999976281162654,9.786196385952172,0.7332697955390741,44.59402846856308,3.401182974688525
18.21,63.27,18.52,349.03949083152145,3.6690173765069583,72.08116873519484,14.770638346218977,13.39084627005459,1.0056186872530075,60.461746076063676,4.618906281039192
20.49,60.07,19.44,334.89371368764864,5.00783853494964,117.46949276901846,18.915133908810876,12.804621608675347,0.9603236079643132,58.008500571217844,4.41973025164816
19.77,58.17,22.05,333.225501704378,5.456564957398035,128.5715688675673,20.057726463269326,11.973504235573053,0.8975683018346083,54.347652147680826,4.140315131939553
18.78,55.51,25.71,339.208496122875,5.327245191922206,113.32164561436892,19.355920024171027,1.0564019299479512,0.09222274056692849,5.34763764384121,0.7142371741877962
19.38,52.42,28.19,369.3247663333863,4.225732181076145,84.1164518089718,16.665379845703182,8.074218336449698,0.6041370989944284,36.96876032951457,2.8159682206969054
20.09,50.68,29.22,384.29262199990245,3.527234334559192,60.531101390485986,14.846943630056854,6.077295061020607,0.45562048785159637,27.900274504558155,2.1586385628295766
21.13,46.48,32.39,368.90096394514273,3.4963608652063174,68.046154598246,18.507194227419976,9.538038711102866,0.7138338135904722,43.58588248470369,3.3176376462884156
18.93,45.15,35.92,383.7275988210305,2.241682573254094,49.985062210723015,15.730076254167841,10.732121732623762,0.8037731466966177,48.89405156721862,3.721915371178112
20.0,43.5,36.5,378.88805118105756,2.3276826478532295,52.35866583074741,16.410690557033952,9.8005569796396,0.733394625706951,44.76503857363297,3.402661543373657
18.09,43.09,38.83,391.8038648500562,1.5731064713576384,43.62225545319738,15.289884524993187,1.057895240597544,0.09240159917518154,5.356682612575704,0.7179572978194546
18.95,40.53,40.53,381.8346154508837,1.6596433899717846,38.679526171137624,15.701315519982074,8.626286998695475,0.6456224923442151,39.42866569451032,2.999703102010123
16.24,71.46,12.3,368.6127136708968,1.3558601501781817,7.589837646831285,6.5533565185249145,1.0570127176849335,0.09230298746526587,5.350804092491122,0.7156569975350887
17.49,68.15,14.36,364.4183257487024,1.9811324169371636,14.154887418855893,9.803447312318363,7.970356038098928,0.5967108769418826,36.4712090679832,2.7830718378830115
18.31,65.12,16.57,354.4554400265324,2.983660828754118,46.97611709832859,13.110505517665738,11.863173236525224,0.8897710885029861,53.80520299222639,4.103149918403804
20.07,61.9,18.03,341.23284273352465,4.255651540595328,91.14926326079498,16.881909420517736,12.954469570385761,0.9718009097158258,58.653426695333636,4.470527551629992
20.65,57.25,22.1,328.9424505838867,5.877139914345722,142.8557135314536,21.491286168394137,11.500214169616989,0.8615165440656519,52.29945391901172,3.978809254922382
21.09,55.86,23.05,326.3953938253381,6.264427542079591,153.53545624227354,22.929186953684994,10.414520590143487,0.779654711156065,47.48335301231334,3.6095130520310823
20.63,53.57,25.79,330.75262287392377,6.435563176463278,158.89433464015974,24.01476768326197,1.0544520538295163,0.09198640814121813,5.336200406133627,0.7093656257903219
20.94,50.43,28.63,369.64181118851695,4.345755678616529,84.06138348004635,18.216451476858385,8.000951003136167,0.5986199684580118,36.64562494862414,2.7917571655212043
21.89,48.93,29.18,363.3700593560477,4.558088124723039,88.54342630416454,20.12402985239428,8.993627625524836,0.6727731719116902,41.14805554674599,3.1271623122279015
21.36,47.27,31.36,368.5918266141377,3.75915049904825,71.67412177763794,18.702139645338583,9.273789570300963,0.6939011966648106,42.41269171933068,3.227081763323116
22.12,44.23,33.65,361.3299239016454,3.5677972408215926,70.43614323591672,19.85090482814666,9.052954180456757,0.6775457277376391,41.398122047269624,3.154228937203918
21.72,41.41,36.87,371.3354856876773,2.598437417297853,50.272462940244964,16.936156226901492,9.002114721923345,0.6734384751409888,41.1696283014512,3.127440390049779
20.83,40.1,39.06,372.71697315641734,2.0294101871141663,53.56714528210553,15.885304712851303,1.048155699610553,0.09124466013011816,5.297726607419669,0.6946129488661174
18.32,39.27,42.41,382.6897317973817,1.4657049470123296,24.891767693162095,15.492502748637076,10.395143942369502,0.7795365526162749,47.26207869064933,3.602392571732457
19.68,37.23,43.09,379.86311922741464,1.5087537625485399,13.154306139667185,15.67528612059706,8.28407714133919,0.6202476536915438,37.90415760264946,2.8954583413417287
17.58,72.31,10.11,366.32636868653327,1.456942895802673,7.64509570471175,8.615564002718145,11.043392500175367,0.8348138269227311,49.554639199654545,3.8198056366935367
19.61,67.65,12.75,358.3101901527217,2.0665102834710694,0.3372497297895336,13.9264160721263,1.0576896716667856,0.0923733314872437,5.35581786226533,0.7174478413365999
20.72,64.36,14.92,348.6080259188028,3.158989440147981,48.66225079848067,14.815284057475946,11.114484248301936,0.8326652952522466,50.58469769991497,3.850574365030959
22.33,61.17,16.5,335.53364073695445,4.533879675342388,102.22193459351523,17.994777553912254,11.776157379626133,0.8823807102613677,53.51931763657839,4.070291894426573
22.7,57.45,19.86,323.2334958549394,6.199275829331869,162.3222586107071,22.551151446400166,10.92498962998999,0.8182163874420292,49.74306330150083,3.783439260941268
22.76,55.6,21.64,321.47604466310287,6.623302385633303,170.9184134298776,24.146208228645815,10.973752543673182,0.8215676945896747,50.013140606794295,3.800870049605924
23.26,52.71,24.03,324.04022348023454,6.897888307903509,168.096404750134,26.334045033495737,9.656183051113123,0.7226185137807453,44.11240065199628,3.3540632306474727
23.75,50.0,26.25,334.39662771722254,6.504006842561289,140.83089364550173,27.332837109289862,1.0571892554207076,0.09231238537985322,5.352881993358778,0.7161881398485243
22.27,50.0,27.73,351.4074639516535,5.414208444034211,112.95587104985486,22.748733761992916,8.277323685312545,0.6192288869285173,37.90030412489781,2.8842886591739405
22.62,47.06,30.32,356.4601447354556,4.5837145097611085,90.27584081521164,21.544814310335028,9.025563762205579,0.6752526800457174,41.29597936277322,3.1414484789415105
23.5,44.24,32.26,347.46899402757947,4.456314640041092,89.44383211673906,22.8814548504158,5.302469587680848,0.39843708246843423,24.377880533121157,1.9152026915247449
22.9,42.06,35.05,363.65994504081874,3.2962377355259287,58.165948627358205,19.00888572646353,9.603401208039774,0.7184645227541752,43.900131542944116,3.3349750806758065
22.01,40.67,37.32,370.92590947568783,2.5735214319318636,46.82884764597536,16.659270589816018,8.272242353208743,0.618808341732453,37.86234021822808,2.8781385392680066
21.13,39.18,39.69,370.74200132325836,2.2998456362896893,41.50805620977175,16.86971058791057,1.0467750100301367,0.09108227372051302,5.28928486893512,0.6914188397240201
21.58,36.84,41.58,376.0150907653146,2.048507188046278,20.04428364598742,16.00866640492412,8.74569989055472,0.6542931763249498,40.01253086880565,3.0412517748136203
20.32,36.9,42.78,378.7186774597002,1.6300710770595015,13.440547389408948,15.778934192201078,8.199842357330425,0.6136470842570539,37.55101300304618,2.8645821542895313
19.89,34.95,45.16,381.4720330820046,1.3747167338971624,2.2794606027821374,15.46661834228211,7.08999198365519,0.5317828993618894,32.45958173752762,2.5067049781803283
18.54,71.46,10.0,364.47381151722806,1.5662106753637577,6.643919693026277,9.568037496967522,11.37574083034485,0.8589313934820886,51.09332185177573,3.9299550452344767
18.91,69.98,11.11,362.8452480230293,1.6913100818337385,3.5112282109332114,10.576096227055809,9.509693663985269,0.7141018718999536,43.19633758407449,3.3046970920994343
20.77,65.57,13.66,352.13051456662913,2.686940413492374,28.8116258982096,14.261116061426243,9.522022838583805,0.7130266889914504,43.48214608455488,3.3169885085320456
23.15,61.41,15.43,336.3946840655201,4.272130243245386,93.60114860546824,17.22382930114184,11.18904862037588,0.8380005445257529,50.9396876316749,3.872433089758103
25.42,56.27,18.31,314.49235414522815,6.928946061628407,204.01783495643434,24.25745334210239,1.0497568974407203,0.09143612674159342,5.307417386241866,0.6986571929060531
25.09,55.06,19.85,315.42739713726814,7.04083324918425,195.79254221624683,25.186027325619282,8.848761230954512,0.6625392555470884,40.459194135661825,3.0885476588411573
27.03,51.74,21.24,314.9981509119589,7.394762985230905,190.1707393299132,27.361682273227185,11.184282750660396,0.8373342036996008,50.96261858316674,3.8727803689042104
24.9,50.6,24.5,324.51120038120973,7.051735867315716,163.93460534598026,27.76176936079043,9.369628074142113,0.701417681314495,42.807523199934735,3.262540991227527
25.54,48.48,25.97,329.2693188372508,6.851139389275078,148.41900935395162,27.783458822089443,9.224959117806183,0.6905022807897782,42.17264688894227,3.214328386016445
24.89,47.06,28.05,338.48914268260825,6.104497232747056,124.61048699320999,26.01548687625172,9.684422117682011,0.7245771496788415,44.26888974318263,3.364543750149686
23.29,44.75,31.96,345.80922509424494,4.532302338278334,93.15906948549191,23.21201626931679,1.0577383398168925,0.09237772345082987,5.356268090924139,0.7175913068677208
23.72,43.26,33.02,351.8762042301468,4.190864115687661,79.80383427375335,21.90955813048624,8.180589989735223,0.6123862442001786,37.45899965334472,2.8625638388904666
23.79,41.26,34.95,361.9910308471539,3.463098029500726,55.68041834949041,19.40654879118898,9.193668341496448,0.687858560909308,42.05076452441611,3.198161801772429
22.82,41.26,35.92,366.79851878396863,3.027713218954418,50.56557350011036,18.05859961252743,9.233108866519531,0.6907105668151546,42.22167785512906,3.2071535688552784
21.78,39.11,39.11,371.1144535842134,2.3646601525069,38.9774245739106,15.996419060978546,4.997323187163445,0.37434218279201903,22.951455530956668,1.7671603619409753
22.92,36.46,40.63,375.06913305464326,2.4613747941219413,22.5006289859097,16.093211928937166,8.445326927718712,0.6319858386213218,38.626304792944,2.938874682045608
20.0,35.68,44.32,380.51250095298786,1.3139039103019008,0.22792349856359806,15.551221810253422,1.0582976192299671,0.09244672231512197,5.35944329125801,0.719010988607805
20.94,34.55,44.5,380.4537563898681,1.5342282476269395,3.3641135166334806,15.576198957526907,7.7205881785188035,0.5783236030004022,35.34941157668308,2.7105985285544034
20.57,32.0,47.43,383.3112636996153,1.6727540496358202,8.22895232694647,15.402979071275546,10.237475296084465,0.767161149486062,46.64611433063807,3.556791787296469
20.77,68.62,10.61,358.39576407318054,1.97816377808252,8.823223684471529,12.259959628573057,10.684406510243733,0.8040936495871958,48.26875542897755,3.7028406165913936
22.96,64.29,12.76,347.37522764273365,2.9407295985699617,43.8309405879117,14.006125793025507,10.847492904063682,0.8122595168616779,49.450035544771566,3.7637704729780515
25.37,59.7,14.93,330.1950474504816,4.773594016860501,114.30201490560084,18.25215648353752,9.315524502402099,0.6971695347607448,42.583126448869024,3.240253224846519
25.68,56.85,17.47,313.89133693750557,6.965733563068913,188.98832073855604,25.98627284104156,1.0493007767268803,0.09138170299383573,5.304704113412647,0.6975689403341229
26.28,54.01,19.71,313.80059630879776,7.215495878231455,198.34705647443147,26.07113708939148,9.461499472859138,0.7081360238510959,43.23021102288369,3.289789052050488
26.56,51.95,21.48,315.5909092196675,7.36437147858852,189.09315318617928,27.28356037959584,11.177837104327264,0.8368380085056935,50.936652844231645,3.8707286914472414
26.51,51.0,22.49,317.50948080103296,7.374038068391984,182.18383482794346,27.735438164517667,11.326791597931292,0.8480430669651197,51.60080899995246,3.9215305480247276
26.14,48.13,25.73,327.31757324213874,7.001781886370454,152.1776972266729,27.979690430340415,9.956270329125543,0.745172917050114,45.47153732477751,3.4595598990531116
26.27,46.61,27.12,331.6062278196515,6.710568536832701,138.71373864392322,27.363591767742165,9.985326005309743,0.7471543634602468,45.62208795496375,3.4671841608483005
27.27,44.16,28.57,334.347486372307,6.541197518951803,127.90794751045564,26.862335392960436,8.99314234515166,0.673035956994891,41.14007088956596,3.13494484897108
26.29,43.19,30.52,341.40458494461296,5.618867089131625,106.41577144580631,25.042325064275836,10.003523094036094,0.7485624814542494,45.69888176339405,3.473822937207369
27.01,40.28,32.7,352.50076734749337,4.710041491089495,79.76583708000015,22.62323312954153,10.938353457079684,0.8187779305858788,49.87619442628234,3.790143266681015
24.06,40.57,35.38,363.82747599016636,3.346258134715491,48.913078365460635,18.939240773875724,8.498937876028734,0.6360073938306462,38.901003458267574,2.964925474463908
23.38,40.8,35.82,365.80587348761884,3.1371896371379044,48.12603757009819,18.300337055918288,8.788629239201228,0.6575209514523344,40.211176160176166,3.0583943253058745
22.77,39.6,37.62,370.37435212988345,2.7072992325457053,38.8733290073166,16.493687470335146,7.352949276153206,0.5500020160139434,33.68795115639348,2.56307893947692
22.56,38.46,38.97,371.9412741862439,2.502666851082598,29.170129064661424,15.205296002578544,1.0471214103820106,0.09112101792860487,5.291409182198566,0.6919877018248974
21.03,36.41,42.56,377.89188488464544,1.7714115480624777,13.455369705732622,15.840978005017913,8.527611938503666,0.638123792464269,39.02898396657322,2.9724700832218924
21.31,33.88,44.81,380.80782797302936,1.610980099290435,4.454224888990268,15.558125997273688,8.968820846065688,0.6714824063793736,40.999867859469404,3.1272896289302143
18.86,33.71,47.43,383.62887409449763,1.4622244849004784,8.41628360088977,15.283474114531813,11.54264718382828,0.8689761396651242,52.08204495092945,3.992395950435981
21.27,69.52,9.21,359.0917497048219,1.9268988668316398,12.576902692055683,11.574435548046056,13.07770670799539,0.9900582096162464,58.31097953982801,4.497560518742004
23.25,66.25,10.5,352.27367170450776,2.433546438681676,27.180851496711867,12.761391147842264,12.164804832806253,0.9154756600233301,54.86122199182003,4.202909312669132
26.49,61.01,12.5,340.6960405953105,3.2667259517471,66.21062610527562,12.370328448512682,1.0588995235721332,0.09252155539853985,5.362862893264761,0.7205461214107414
27.36,57.09,15.54,320.9066329608282,5.905937376171174,153.08389657253815,21.98476269386788,9.320176309619109,0.6974489933522923,42.60297951792364,3.240920668419001
29.09,53.09,17.82,313.2423693780877,7.013148264035487,189.29885409040497,25.981630121248674,7.350546338679415,0.5504634800027832,33.6896301691336,2.5837811546515503
27.48,53.44,19.08,312.9725624503866,7.221915559008817,196.64482956908094,26.357933076588743,9.477466935406344,0.7091593146170228,43.311152169095784,3.2922217015252992
28.74,50.39,20.87,314.2144146502546,7.478700720191021,189.54481810373673,27.677853306766863,11.240551941678914,0.8416600050609647,51.20300994588028,3.892761992402566
28.22,48.55,23.24,318.30879076527594,7.528311086051552,176.29926345189776,28.327647044700033,11.50575043694611,0.8615025571365461,52.39704966487607,3.982165372952049
26.92,47.44,25.64,325.8370849993127,7.148134868074878,154.4979224833649,28.12652309222911,10.415728031755137,0.7795305665434855,47.540371529245746,3.613295773649591
28.38,44.54,27.07,328.44048692115797,7.194754339389372,144.96486656639294,27.959523192144623,7.8912147095198515,0.5908021815814599,36.135944596562695,2.7638578115278687
28.05,42.99,28.96,335.42580441820184,6.563329745013377,125.96426954860667,26.72792325887815,8.28598046105387,0.6203577186680622,37.92666450753401,2.8991856984746796
27.8,40.81,31.39,346.60742250993036,5.409035632073841,97.39452364169769,24.185894689469,10.945276915883131,0.8192911362445796,49.90514341484951,3.7919773286306007
27.14,40.0,32.86,353.57046399300435,4.640593881017144,77.70010820500306,22.430540994239497,10.98809387438351,0.8225301487796618,50.096384526216724,3.807087241195209
25.7,38.79,35.51,365.54450306420273,3.4174333109964294,41.351927395646015,19.059045574630364,7.508475433606205,0.5625295470752967,34.391601566913494,2.6420804205432997
24.88,38.76,36.36,368.8254348501199,3.0629913061674663,29.352416936582586,17.90802258338619,1.0563539852621382,0.09221263922383878,5.3477723347063435,0.714061220591164
23.86,37.06,39.09,373.7566716543311,3.018213766318106,28.579464322986183,16.609903276435503,5.049576117903183,0.37962072646170264,23.217500127854716,1.826891256741006
23.16,36.32,40.53,375.17227010950955,2.514315746011263,22.496935588199804,16.128710403703526,8.467708635508547,0.6337395359230854,38.724036529117164,2.9479873915541615
23.47,34.18,42.35,378.5052804073418,2.1093522140475574,13.541938148993552,15.849200259011589,10.722567570319676,0.8030479881319218,48.85240416888697,3.7130350266575336
22.04,32.8,45.16,381.2945912189015,1.7413115062330955,6.516625058065955,15.545907595123467,10.149782314307298,0.7599013626075117,46.31321467773056,3.5221475915863034
21.43,31.87,46.7,382.7116792917706,1.735200606756254,7.608570299878011,15.460526364737063,9.960426357611532,0.745541475413762,45.485358923231416,3.4608464982976104
21.84,29.89,48.28,384.0576424019832,1.920597926734192,11.546731928458811,15.479699016677674,7.11725813690091,0.5334348086204838,32.60925816482026,2.511799094793629
24.53,65.89,9.58,351.2528010619911,2.5143866546187845,32.86258727526371,12.405008119425801,13.194680195981176,0.9968317091017159,59.02455195458831,4.542966040406794
27.37,60.43,12.2,338.4074009552514,3.6187929434365085,76.51494439466055,13.67153453465819,7.325775761219888,0.5500985749725833,33.44578651460512,2.586795963188014
29.18,56.39,14.43,323.19060579082617,5.62789234787275,141.62736567025507,20.844580855100006,10.919665841304766,0.818280470776957,49.671704543775625,3.783034303263474
30.14,52.48,17.38,313.4289466924615,6.9378891208308655,186.60618097076303,25.946565272270725,1.058299693742511,0.09244561155226158,5.3596043546585515,0.7190223989505073
31.09,50.56,18.35,313.96034226898036,7.161806088278881,186.31320562364266,26.516299813282657,9.256072331798302,0.6930601134708293,42.29550277065385,3.2286413773024965
30.89,49.42,19.69,313.9751403428813,7.40607495402309,188.89159405618443,27.321272673975766,10.872184407313142,0.8140814651127051,49.555301211185466,3.770569506283124
30.65,48.39,20.97,314.71824441785,7.577617558548614,188.01043757274428,27.908260785500083,11.529580616207081,0.8634126873424438,52.494761399859684,3.9916892268102724
30.0,46.0,24.0,319.15366758732563,7.721527650763101,173.29818593794937,28.496090894499247,10.141510405957803,0.759184818842269,46.28092650862699,3.5216751228838508
29.67,45.53,24.8,321.0612561379322,7.667873640213557,166.78035211195726,28.46514550509571,9.571779054534858,0.7163883186073077,43.72481023411635,3.3272512527928026
29.07,43.17,27.75,330.4132532514011,7.215218823081165,141.1741516643727,27.895934154624506,1.0566944528543223,0.09225305245460808,5.349878280981405,0.7149248610114948
30.0,40.45,29.55,339.52492014730626,6.4923461187224945,125.07225300861968,26.032242840437945,9.737001102418393,0.7287311094076225,44.46632623288183,3.3819531751912715
28.71,40.19,31.1,346.38487294388733,5.609260989495778,102.46728961334966,24.481341956996374,11.026739253822731,0.825449007223979,50.26065141692787,3.8192331211566937
28.43,37.75,33.82,361.52033433613116,4.170022830446471,66.9135511369006,21.324346181549164,11.420188706053203,0.8550392454749638,52.01500373661818,3.9527883368447947
26.24,37.62,36.14,368.6591143568344,3.265765930121682,36.896393263205084,18.57558483956922,8.469503923428054,0.6341099031680851,38.74339678412289,2.959623548376854
26.37,37.81,35.82,367.5343518619288,3.362031376301107,39.96181935365199,18.90208576481924,8.730645866065741,0.6536564001033476,39.92300004114668,3.0482033866413185
23.56,37.5,38.94,373.29532387796775,3.11624614690043,30.850986750211447,16.615890524000086,1.0508443040166835,0.09156125983117179,5.31404978375637,0.7008403672720054
24.5,35.5,40.0,375.9280019199879,2.652090501822131,22.4390222084093,16.368867494797243,9.261117925995867,0.693388714978051,42.30154626873363,3.222728978102319
22.75,33.86,43.39,379.4536931955177,1.9037032988071938,9.620436622377952,15.71491427237181,10.421450119134647,0.7805001228646059,47.49998065248965,3.611800464481082
23.94,32.98,43.09,379.92718529157486,2.0359680114250955,12.020443346592046,15.734168253126384,11.317416893306484,0.8479212036004158,51.494134146440345,3.914374924948099
21.86,31.69,46.45,382.5144962857576,1.77841685610406,7.8786771335367405,15.482383498954412,10.00289410374395,0.7487226900068739,45.67189879172688,3.4732592206248354
20.33,30.22,49.45,384.47901595160715,1.7936729139217076,13.096154602865155,15.377538696770532,10.19743918817009,0.768215638136729,46.07035657258581,3.542030749962436
26.87,62.27,10.85,343.73299205919227,3.1034732511186425,57.11515293765845,12.554528469353539,9.855787221118389,0.7420827794148949,44.551768489995716,3.430607645649714
30.15,57.23,12.62,329.08472939518924,4.979766510401904,116.84925099084997,18.42465660119678,12.424017456094154,0.9342654769174553,56.033658218455216,4.289472706232932
32.04,52.46,15.49,318.6010812263599,6.427622743988801,162.76816068129625,23.70300620093478,10.559085344551615,0.7917237454458289,48.010224678499405,3.666849472874166
33.58,49.06,17.36,317.0121057268,6.9524916024921914,176.32926613474763,25.55906386474549,10.95922613768104,0.8204842749473662,49.9704710294211,3.8018171175885134
32.18,49.04,18.77,314.8499729196712,7.259455164083528,185.79817864682414,26.7532554480264,10.942946560216644,0.8193060438398427,49.887480492749276,3.795186635494454
32.13,47.39,20.48,315.06042272656856,7.572555021986146,190.45959165609594,27.81516700687582,11.616521961216222,0.8699476201326309,52.883846225163296,4.021138428104429
33.2,46.25,20.55,315.6974958500512,7.634477497790733,195.1909658951921,28.06469900916632,11.634465138717779,0.8713119900464462,52.95917958193625,4.026463275857842
31.8,44.77,23.43,317.93593471948594,7.8701678833735285,183.79004102569394,28.572285352238517,9.164537918835059,0.6862893015295949,41.869143141360446,3.1969657310595245
31.67,43.33,25.0,320.72034147939905,7.9075718328949325,171.9740598068979,28.334978556833242,1.05645501910655,0.09222495239488844,5.348351384791064,0.714315891554557
32.17,40.43,27.39,330.08284840531275,7.651269405827785,160.9183504005095,27.55005967594393,4.321938100020039,0.3256395541470536,19.914371902605737,1.5925300661817248
31.39,39.46,29.15,338.9697582005716,6.725670263760014,135.77394460227643,26.238989423176008,9.302750296780983,0.6962800079741156,42.50553872165999,3.236294067777505
31.13,38.21,30.66,348.1716639805092,5.819325966332715,115.21570639469883,24.816115424233576,11.068710188888582,0.8286299479915246,50.4403681362167,3.8329173961178853
30.95,36.67,32.38,359.60328138943976,4.7551755467379495,91.25097549992702,23.02606749526125,11.691099871615187,0.875365625619699,53.22048507143795,4.043036294780922
28.5,35.0,36.5,374.3633874885766,2.977519536171462,39.873836212332364,18.525495140143217,10.639391834050222,0.7962955206022138,48.5371585082111,3.6873083864704825
26.21,36.89,36.89,371.19590335998856,3.0908844552395043,32.438007613712784,17.973134076827197,8.895383463210507,0.6657719657649563,40.676311816241196,3.0992052505951877
27.5,34.0,38.5,377.6600763368657,2.526982780977509,26.946158810705484,16.954379546557682,10.510961173491498,0.7867820367688488,47.960176537869316,3.645691780867102
25.51,34.18,40.31,377.808562533636,2.455720595996856,20.321462263887213,16.26473814168743,10.756724477396855,0.8055097147424554,49.02448171955847,3.727809917626395
24.06,33.16,42.78,379.65168506518694,2.0754973723382224,12.803050100351598,15.77280646617065,11.314820237270728,0.8476993243559571,51.48533132647464,3.913680925312783
24.46,29.89,45.65,382.4035297247288,2.014124165272958,12.516775739285748,15.541449601126384,10.624256438346345,0.7960242330288906,48.36937611475546,3.67763040186319
23.37,29.35,47.28,383.0350582361804,2.0158661032746887,12.39423087694584,15.510486036489699,8.61454760832575,0.6450798395909735,39.35899995483529,2.9985621989803057
22.22,28.89,48.89,384.63188307534915,2.022165430162596,13.324269174949336,15.522496531409118,1.0578406966378826,0.09239522666822472,5.356324112924683,0.7178195185614467
31.05,57.83,11.11,333.02229850142743,4.6460391641725804,102.46214699983942,17.220567344972846,13.925968472636146,1.052407404018966,62.11863400446302,4.787104522158768
33.87,52.26,13.87,323.1685909249054,6.091594837137603,144.71670946205944,22.14715618598283,12.910925403138158,0.9711810980393457,58.15544181894695,4.454767275401984
35.71,48.87,15.41,321.621319655705,6.523550124671803,157.16496319140856,23.69289233604935,10.510345441722075,0.7880747641453519,47.806853055136386,3.6522717147450248
35.11,46.95,17.94,317.7883393745842,7.13713086909569,184.2958990047556,26.317542381391235,10.398946369917665,0.7785145888221143,47.439649142315425,3.6099878154930978
35.86,45.82,18.33,317.8338370912437,7.333523525348061,194.87132170517904,27.208687824674946,10.074573231713895,0.754265583356385,45.96211850949711,3.497584113905712
34.94,44.58,20.48,316.6763158350947,7.751593589235656,210.09039606247046,28.82940765851337,11.48064950425689,0.8597561913441152,52.263497927625465,3.9721492764748265
35.56,43.1,21.34,317.6192440035215,7.907864592525543,224.24330996598067,29.753858053518965,11.402345474037757,0.8538208800676749,51.91844823601875,3.945005553237088
33.33,43.75,22.92,317.87667854975837,7.904299133447352,198.42332463938214,28.87902696484123,10.155444859208055,0.7603526904418739,46.333610838632104,3.5275327403454257
33.19,42.02,24.79,321.499410860168,7.911488494583851,189.75802125618162,28.62110142840806,8.288501299051756,0.620294343676286,37.932048041203274,2.891537560630357
32.47,40.26,27.27,329.6721006359633,7.730944928340206,164.61751465887738,27.62096698319315,1.0558491790575437,0.09215217412765289,5.344728554390577,0.7127908218773779
34.25,36.99,28.77,340.4348196342732,6.602084330015775,157.20314207629815,26.54829012283448,9.308109372075396,0.6965481682677673,42.552151768792726,3.237974351436981
31.46,36.15,32.39,361.2686838020246,4.67709130026557,92.66514468681027,23.0549654694612,11.567762414943937,0.8660838422873588,52.67140519033395,4.001131389067031
30.39,35.78,33.82,367.44071934872295,3.973872275446476,70.75185895477114,21.4427221922732,11.506466988326702,0.861462018372221,52.395875972499475,3.979579034360915
31.1,34.45,34.45,374.2765140931875,3.506995266840594,64.0329889305641,20.889086120345194,10.742506669157644,0.8040457117510957,48.975514149606376,3.7189404444824516
29.95,33.82,36.23,378.2850014046128,2.8387760125615866,43.961966864166115,18.916164251733868,9.991607207145092,0.7477185406228832,45.612309167418026,3.465508133223371
30.46,31.47,38.07,383.8834198029506,1.9260321711949815,30.08121795058942,16.765886194141252,4.278182224821343,0.32261919015469714,19.716383180735125,1.584555634522248
26.42,34.2,39.38,377.54392119842976,2.521766854842934,23.228700523294307,16.5705696116726,10.670052125680993,0.7988381428999598,48.657865928234855,3.699017749122629
26.49,31.35,42.16,381.99435788466667,2.093130899019714,16.68913679578438,15.792096304971576,11.896442358850097,0.891436510464478,54.08314522259815,4.112809700638094
24.29,31.07,44.63,381.7471629286772,1.9825601500883976,11.492634114103325,15.585013292676978,11.335235464852673,0.8494173523244697,51.55516460732862,3.9190695175895476
23.89,30.0,46.11,382.45938843026136,1.9916861328342685,11.734246603273547,15.5257125712489,10.202675049594191,0.7642841988062052,46.487932696786935,3.5343722369258495
22.42,27.88,49.7,384.2894948152724,2.0341697794915077,15.884125187629294,15.493875536189492,7.4988625100528195,0.563866221872817,34.14149609047555,2.635188500735341
34.48,52.98,12.54,326.49970246663054,5.810176686301643,131.93453581329027,20.963149987300568,14.202163467030621,1.0723432356740787,63.408633810819346,4.881778023522031
37.32,48.59,14.08,325.03134248291326,6.427940431872059,146.9599804466723,22.959300436378456,11.232684264962392,0.8452199815712853,50.67891745073976,3.890293372993735
37.45,46.33,16.22,322.3727451724846,6.647073898363959,163.78789051510694,24.317361221053826,1.0580511194232762,0.09241765725864923,5.357918215524091,0.7184007893335219
38.27,43.62,18.11,317.8572715756475,8.01725934347801,230.79355346428594,30.27679726702398,8.338411409826323,0.6240946050328439,38.153166803163316,2.908985708742803
36.95,43.37,19.68,317.3769477623145,7.946023322178999,231.53470254513917,30.135147786969,10.605745765427052,0.7940554120594107,48.34166834407987,3.67410530190311
37.15,42.69,20.16,317.6710893373091,8.048582548264996,240.8667770086745,30.759587983556177,10.781683045813905,0.8072516639423696,49.133635871497425,3.734089628544897
36.63,41.15,22.22,319.8979950705865,7.9381212225746705,246.13457718724692,30.77007882247563,11.082502385005993,0.8297030971584759,50.50032366168271,3.836420302337715
35.86,40.51,23.63,321.7746418084805,7.766228728303796,234.10619051242824,29.93228540611603,10.371099798897351,0.7761894835486146,47.32075684288735,3.5941895600164577
35.47,39.74,24.79,324.06477865770546,7.613076985140582,222.42858664391622,29.195774611875265,9.408584013050522,0.7038932134034979,42.99850208334296,3.2654425254373494
33.33,39.91,26.75,328.2599437991464,7.6726001374545865,176.24675926411624,27.807995292455672,6.746519311221682,0.5052685361317428,30.944356258869472,2.3762457255671494
33.63,36.32,30.04,348.959235099989,5.9088976383980825,136.78692893193667,25.621651423521048,10.562508659955197,0.790539354531057,48.191252786640696,3.6617271134983254
32.11,35.32,32.57,364.7973606043631,4.451729965630399,92.21131635244261,22.94880543578217,11.256666869115529,0.8426996378914273,51.283212286875155,3.8956662244199434
33.33,33.33,33.33,375.5098258371455,3.680040257082247,83.86274773942839,22.335296220286835,9.503719576120895,0.7113325563234713,43.4100301741737,3.3041893479264624
30.81,33.65,35.55,379.1878290711339,3.0097315570166843,51.396722560826234,19.799202439802542,9.92999160044516,0.7430535526043848,45.328233253447486,3.4422209992021164
29.44,33.5,37.06,379.0466639824017,2.580683893322656,36.68168351927747,17.999872104591915,9.594333292740528,0.7180436473847753,43.82873929344371,3.3341799687155467
30.69,31.19,38.12,384.580595360728,1.8552188944562995,29.89506902549782,16.692706687948657,2.364860413105722,0.18254823286652722,11.063244861616042,1.010235057781248
27.0,32.5,40.5,380.5570661548764,2.220521091302598,20.110923767031053,16.10884236884905,11.28571415685439,0.8452850280389576,51.38999495736646,3.907834171055194
28.11,28.11,43.78,385.86967465658205,2.0163296960620447,19.306327695451643,15.741330322418026,11.742284770990363,0.8796077551783361,53.423108271470475,4.0637589477381315
24.87,29.63,45.5,382.52465380949087,2.032641655495507,13.30815808764514,15.549549718342808,10.7243198751035,0.8035635870036498,48.81615661873797,3.712309438543473
24.58,29.61,45.81,382.49582731602055,2.0285565945951167,12.968132364900583,15.538451801753801,10.432828979864343,0.7816554802080192,47.51093384552183,3.612985725131132
25.42,26.55,48.02,381.7409791554142,2.214663081093859,18.740796780690886,15.536623300840903,1.0579717076817936,0.09240954257446783,5.3572922098226385,0.7181881918693649
38.41,48.79,12.8,327.98754882027026,6.395699340529956,138.40379613619479,22.42339150649019,13.262205886132792,1.0024450583928095,59.169161114570805,4.562787994537644
40.08,46.18,13.74,327.6267592141901,7.003089556754707,156.11749887530092,24.45689210501799,12.15917828469009,0.9165890978165725,54.596368372812854,4.1932081332510895
39.92,44.35,15.73,323.0171231178763,7.6836682725853525,195.98988240886814,27.841311242298044,9.3208960644005,0.698743778849494,42.45129879935214,3.2407487353144067
39.92,42.34,17.74,317.0408550310012,8.772541763477992,262.6917194995664,33.358935514923274,1.057474540572579,0.09234639417503188,5.354642906713272,0.7169379028694322
40.98,41.39,17.62,321.37603690076594,8.650180083523844,253.6168565744773,32.47346127232507,7.699005075858093,0.5766718011431851,35.26065841593114,2.7048163462165125
40.17,40.17,19.67,320.89586600716177,8.567938107438898,283.20396274613336,33.65836973270711,9.768719914382029,0.7312347935275527,44.6137865231615,3.3957297239292163
38.59,38.59,22.82,324.443284566034,7.8334292124466,282.5245594579309,32.38323022280729,10.208226498111935,0.7640795578460476,46.590037437836685,3.541818278637604
38.66,37.82,23.53,326.65267753501416,7.621318749511602,283.50632179518755,32.184803589804275,9.342849855188451,0.6992739940407976,42.692539786814024,3.2497592913322357
36.21,38.36,25.43,327.00615116613403,7.286522424791519,230.33696307115008,29.03296776474431,7.696296876156698,0.5758893608699578,35.24540385806561,2.686560922659948
36.24,36.7,27.06,330.6760528225983,7.163906537508504,191.4228475763107,27.507302010280686,1.0543379733910285,0.09197294316307592,5.33547215592708,0.7090887914824928
36.24,34.86,28.9,345.5431479724498,6.244633342334762,178.37060938182418,27.81951496656131,9.169428970605383,0.6861188576140764,41.92845316864083,3.1899033926880316
35.55,34.12,30.33,355.60295556208246,5.457417243307522,153.10012217271475,26.716215041853438,10.258766317517322,0.7676420675863073,46.84366400776758,3.5581262000931435
33.98,33.01,33.01,374.8488492613879,3.769437658897284,92.47700321204094,22.91816223520807,9.299483749715607,0.6960524343531727,42.49801866783866,3.2368573330292403
31.88,33.33,34.78,380.1895190655313,3.1792997474745897,60.63261251585246,20.740749806615426,9.568489300045167,0.7159899328419433,43.69627793687933,3.319681269307899
31.19,33.17,35.64,381.5981708579707,2.908419969982771,50.874585503861624,19.85359366172184,9.369936461047173,0.7010681043626814,42.80381968768484,3.251362969495143
30.65,31.16,38.19,384.35594671753904,1.821955887620509,29.28811598854739,16.551448442282023,1.0559067639911865,0.09216024672855747,5.345011394458625,0.7129936250592218
30.37,29.84,39.79,387.5006099189096,1.880445009120633,25.811951791975474,16.4198579310616,8.754499216444573,0.6553669679627011,40.0318905171328,3.052973409138791
27.66,29.26,43.09,384.78746992762404,2.01440169683411,18.16093394406394,15.727496700648098,11.854665903616702,0.8881698828703196,53.91125513663795,4.100090732883913
26.97,28.65,44.38,384.2372531655931,2.04319538816855,17.113535445989157,15.641609327951866,11.556231280848365,0.8658051248676344,52.57206126724483,3.9991644616429256
27.12,24.86,48.02,384.155975934119,2.150301380815009,22.138081023070086,15.68136599087994,10.09177820363566,0.7588969513352875,45.71258801786232,3.5105713693900418
24.71,26.44,48.85,382.5961768288885,2.168055223114761,18.61099552529639,15.531695602200298,7.056774165406544,0.5295299503285962,32.25723756980882,2.485222030588596
42.39,43.84,13.77,331.25485982421526,7.523339398813797,158.5100418674975,25.446202861481204,12.995770332662493,0.9803424975776556,58.23192524632653,4.473309546583251
42.69,42.69,14.62,330.8375971110558,7.822814629680362,171.39253591457845,26.66214358494562,12.073351973960307,0.9082983592918439,54.437430651677005,4.167525446410468
43.03,41.04,15.94,330.61306161660946,8.194328393638132,193.67773645844284,28.45718006509351,10.720907530029725,0.8038083395742219,48.74504479883893,3.716620808451034
43.15,38.71,18.15,329.7281600336103,8.540305222942914,255.05437044435348,31.861281531665103,9.835134606714956,0.7358748441433561,44.944632391136885,3.4154369038772705
42.91,37.65,19.43,328.20433590147184,8.612965263023234,304.87085951426377,34.2517255513807,9.96094554350878,0.7453471943998812,45.50082955711587,3.456683598680606
41.67,38.33,20.0,325.18881584880126,8.564251362864193,305.4645685875046,34.47107581337315,10.466358459810909,0.7832819258524031,47.7702495431197,3.62846253998296
41.18,36.55,22.27,327.60320397450715,8.140452644764673,327.37835822411694,35.218024920369736,10.428270382246517,0.780372298990508,47.59535329333807,3.6135584052153047
38.7,36.96,24.35,329.4928822516744,7.369705103132859,279.76043593136995,31.823293803463976,8.000227477362237,0.5988490030943776,36.62626231650045,2.796594368575224
37.5,37.07,25.43,330.9134710655128,6.76906616013785,264.85160617604373,29.91838497212076,1.054000471977405,0.09193293835253205,5.333375646996692,0.7082612677120756
37.95,35.27,26.79,337.07018241006745,6.885393656783453,230.3079975033951,29.93295809869405,7.3982763773707765,0.5533732612035609,33.90145760065139,2.580004187574559
36.77,35.43,27.8,338.6051863307218,6.714367764900141,196.7063993572267,28.339518304435778,7.500032938514903,0.5614104000504614,34.3605669524591,2.6262348046687944
35.19,33.8,31.02,360.56599347084733,5.036189377075042,138.77063364881064,25.916827001050965,10.38816598981899,0.7773588814098952,47.424020609733745,3.6022304243461867
35.38,32.55,32.08,369.82266757882223,4.2750993859681,123.05189330877491,25.09215097026897,9.747122197414747,0.7293467875756176,44.54118133242334,3.3861002897230423
35.75,31.4,32.85,376.29944967317624,3.7238632819684607,111.57561707835599,24.488675044531927,8.989142628086913,0.6725934817878896,41.12541955033852,3.12980381102282
32.66,30.65,36.68,395.78621469457397,2.6246422428755842,47.42016773531196,20.96185152816853,1.0533739448949546,0.09185832622348178,5.329622254259327,0.7067324259663035
31.12,30.61,38.27,387.5217846488207,1.9250540719116378,31.31918255427277,17.22166196241271,5.437557578299415,0.40792679684550237,24.98218469145224,1.9421084592399127
31.25,29.17,39.58,390.2451974151211,1.913634252335994,28.765498686814226,16.9507740487208,8.604470519951073,0.6438536167300449,39.3680600894774,2.9966840425750454
28.8,28.8,42.41,386.57573081214986,1.9743925611773334,20.55792412894415,15.864539202777589,11.493628929881211,0.8608608627591293,52.320063914903244,3.9788796558826784
28.65,28.09,43.26,386.70627172614843,1.9954506772413851,20.326347558942203,15.813812091580768,11.678655717421476,0.8747672714619861,53.14560818202268,4.042334046397605
27.01,25.86,47.13,383.94964309019895,2.143431431605763,20.48297477185801,15.647133173977021,9.350999294162184,0.7011251979034661,42.62270958947436,3.2644864062007755
