Repository: jmprzybysz/Research-Data

# Data will be available upon publication

File: GPR_for_Ir-Co-Ti-O/EDX_500C.csv
spot,Co,Ir,Ti
1,15.95,69.46,14.59
2,15.9,66.67,17.43
3,16.78,63.01,20.21
4,18.66,58.58,22.76
5,19.33,55.46,25.21
6,19.0,52.49,28.51
7,19.53,50.7,29.77
8,19.51,47.8,32.68
9,19.5,45.5,35.0
10,19.29,43.15,37.56
11,18.18,43.43,38.38
12,15.91,70.96,13.13
13,17.63,66.94,15.43
14,18.21,63.27,18.52
15,20.49,60.07,19.44
16,19.77,58.17,22.05
17,18.78,55.51,25.71
18,19.38,52.42,28.19
19,20.09,50.68,29.22
20,21.13,46.48,32.39
21,18.93,45.15,35.92
22,20.0,43.5,36.5
23,18.09,43.09,38.83
24,18.95,40.53,40.53
25,16.24,71.46,12.3
26,17.49,68.15,14.36
27,18.31,65.12,16.57
28,20.07,61.9,18.03
29,20.65,57.25,22.1
30,21.09,55.86,23.05
31,20.63,53.57,25.79
32,20.94,50.43,28.63
33,21.89,48.93,29.18
34,21.36,47.27,31.36
35,22.12,44.23,33.65
36,21.72,41.41,36.87
37,20.83,40.1,39.06
38,18.32,39.27,42.41
39,19.68,37.23,43.09
40,17.58,72.31,10.11
41,19.61,67.65,12.75
42,20.72,64.36,14.92
43,22.33,61.17,16.5
44,22.7,57.45,19.86
45,22.76,55.6,21.64
46,23.26,52.71,24.03
47,23.75,50.0,26.25
48,22.27,50.0,27.73
49,22.62,47.06,30.32
50,23.5,44.24,32.26
51,22.9,42.06,35.05
52,22.01,40.67,37.32
53,21.13,39.18,39.69
54,21.58,36.84,41.58
55,20.32,36.9,42.78
56,19.89,34.95,45.16
57,18.54,71.46,10.0
58,18.91,69.98,11.11
59,20.77,65.57,13.66
60,23.15,61.41,15.43
61,25.42,56.27,18.31
62,25.09,55.06,19.85
63,27.03,51.74,21.24
64,24.9,50.6,24.5
65,25.54,48.48,25.97
66,24.89,47.06,28.05
67,23.29,44.75,31.96
68,23.72,43.26,33.02
69,23.79,41.26,34.95
70,22.82,41.26,35.92
71,21.78,39.11,39.11
72,22.92,36.46,40.63
73,20.0,35.68,44.32
74,20.94,34.55,44.5
75,20.57,32.0,47.43
76,20.77,68.62,10.61
77,22.96,64.29,12.76
78,25.37,59.7,14.93
79,25.68,56.85,17.47
80,26.28,54.01,19.71
81,26.56,51.95,21.48
82,26.51,51.0,22.49
83,26.14,48.13,25.73
84,26.27,46.61,27.12
85,27.27,44.16,28.57
86,26.29,43.19,30.52
87,27.01,40.28,32.7
88,24.06,40.57,35.38
89,23.38,40.8,35.82
90,22.77,39.6,37.62
91,22.56,38.46,38.97
92,21.03,36.41,42.56
93,21.31,33.88,44.81
94,18.86,33.71,47.43
95,21.27,69.52,9.21
96,23.25,66.25,10.5
97,26.49,61.01,12.5
98,27.36,57.09,15.54
99,29.09,53.09,17.82
100,27.48,53.44,19.08
101,28.74,50.39,20.87
102,28.22,48.55,23.24
103,26.92,47.44,25.64
104,28.38,44.54,27.07
105,28.05,42.99,28.96
106,27.8,40.81,31.39
107,27.14,40.0,32.86
108,25.7,38.79,35.51
109,24.88,38.76,36.36
110,23.86,37.06,39.09
111,23.16,36.32,40.53
112,23.47,34.18,42.35
113,22.04,32.8,45.16
114,21.43,31.87,46.7
115,21.84,29.89,48.28
116,24.53,65.89,9.58
117,27.37,60.43,12.2
118,29.18,56.39,14.43
119,30.14,52.48,17.38
120,31.09,50.56,18.35
121,30.89,49.42,19.69
122,30.65,48.39,20.97
123,30.0,46.0,24.0
124,29.67,45.53,24.8
125,29.07,43.17,27.75
126,30.0,40.45,29.55
127,28.71,40.19,31.1
128,28.43,37.75,33.82
129,26.24,37.62,36.14
130,26.37,37.81,35.82
131,23.56,37.5,38.94
132,24.5,35.5,40.0
133,22.75,33.86,43.39
134,23.94,32.98,43.09
135,21.86,31.69,46.45
136,20.33,30.22,49.45
137,26.87,62.27,10.85
138,30.15,57.23,12.62
139,32.04,52.46,15.49
140,33.58,49.06,17.36
141,32.18,49.04,18.77
142,32.13,47.39,20.48
143,33.2,46.25,20.55
144,31.8,44.77,23.43
145,31.67,43.33,25.0
146,32.17,40.43,27.39
147,31.39,39.46,29.15
148,31.13,38.21,30.66
149,30.95,36.67,32.38
150,28.5,35.0,36.5
151,26.21,36.89,36.89
152,27.5,34.0,38.5
153,25.51,34.18,40.31
154,24.06,33.16,42.78
155,24.46,29.89,45.65
156,23.37,29.35,47.28
157,22.22,28.89,48.89
158,31.05,57.83,11.11
159,33.87,52.26,13.87
160,35.71,48.87,15.41
161,35.11,46.95,17.94
162,35.86,45.82,18.33
163,34.94,44.58,20.48
164,35.56,43.1,21.34
165,33.33,43.75,22.92
166,33.19,42.02,24.79
167,32.47,40.26,27.27
168,34.25,36.99,28.77
169,31.46,36.15,32.39
170,30.39,35.78,33.82
171,31.1,34.45,34.45
172,29.95,33.82,36.23
173,30.46,31.47,38.07
174,26.42,34.2,39.38
175,26.49,31.35,42.16
176,24.29,31.07,44.63
177,23.89,30.0,46.11
178,22.42,27.88,49.7
179,34.48,52.98,12.54
180,37.32,48.59,14.08
181,37.45,46.33,16.22
182,38.27,43.62,18.11
183,36.95,43.37,19.68
184,37.15,42.69,20.16
185,36.63,41.15,22.22
186,35.86,40.51,23.63
187,35.47,39.74,24.79
188,33.33,39.91,26.75
189,33.63,36.32,30.04
190,32.11,35.32,32.57
191,33.33,33.33,33.33
192,30.81,33.65,35.55
193,29.44,33.5,37.06
194,30.69,31.19,38.12
195,27.0,32.5,40.5
196,28.11,28.11,43.78
197,24.87,29.63,45.5
198,24.58,29.61,45.81
199,25.42,26.55,48.02
200,38.41,48.79,12.8
201,40.08,46.18,13.74
202,39.92,44.35,15.73
203,39.92,42.34,17.74
204,40.98,41.39,17.62
205,40.17,40.17,19.67
206,38.59,38.59,22.82
207,38.66,37.82,23.53
208,36.21,38.36,25.43
209,36.24,36.7,27.06
210,36.24,34.86,28.9
211,35.55,34.12,30.33
212,33.98,33.01,33.01
213,31.88,33.33,34.78
214,31.19,33.17,35.64
215,30.65,31.16,38.19
216,30.37,29.84,39.79
217,27.66,29.26,43.09
218,26.97,28.65,44.38
219,27.12,24.86,48.02
220,24.71,26.44,48.85
221,42.39,43.84,13.77
222,42.69,42.69,14.62
223,43.03,41.04,15.94
224,43.15,38.71,18.15
225,42.91,37.65,19.43
226,41.67,38.33,20.0
227,41.18,36.55,22.27
228,38.7,36.96,24.35
229,37.5,37.07,25.43
230,37.95,35.27,26.79
231,36.77,35.43,27.8
232,35.19,33.8,31.02
233,35.38,32.55,32.08
234,35.75,31.4,32.85
235,32.66,30.65,36.68
236,31.12,30.61,38.27
237,31.25,29.17,39.58
238,28.8,28.8,42.41
239,28.65,28.09,43.26
240,27.01,25.86,47.13
241,27.33,25.58,47.09
242,45.27,39.92,14.81
243,46.03,37.3,16.67
244,44.4,36.93,18.67
245,44.44,36.32,19.23
246,43.93,36.4,19.67
247,44.02,34.19,21.79
248,41.59,34.96,23.45
249,39.91,34.21,25.88
250,40.87,33.91,25.22
251,37.99,33.62,28.38
252,36.57,31.94,31.48
253,36.19,31.43,32.38
254,35.71,31.43,32.86
255,34.16,31.19,34.65
256,30.46,29.95,39.59
257,32.16,27.64,40.2
258,30.6,25.68,43.72
259,29.12,26.92,43.96
260,28.57,25.14,46.29
261,48.36,36.48,15.16
262,47.28,35.98,16.74
263,49.14,33.62,17.24
264,46.29,34.06,19.65
265,45.11,34.47,20.43
266,42.8,34.75,22.46
267,43.97,32.33,23.71
268,42.79,32.75,24.45
269,40.74,32.41,26.85
270,38.99,33.03,27.98
271,38.97,30.05,30.99
272,37.73,30.45,31.82
273,36.41,30.1,33.5
274,34.85,29.8,35.35
275,32.64,30.05,37.31
276,33.87,26.34,39.78
277,33.16,25.67,41.18
278,31.43,25.14,43.43
279,30.0,23.53,46.47
280,50.86,33.19,15.95
281,49.78,31.56,18.67
282,48.28,32.33,19.4
283,46.93,32.89,20.18
284,46.43,31.7,21.87
285,45.41,31.0,23.58
286,45.37,29.96,24.67
287,42.27,31.36,26.36
288,40.54,31.08,28.38
289,40.0,30.48,29.52
290,38.92,29.06,32.02
291,36.41,29.13,34.47
292,36.79,26.94,36.27
293,34.02,27.32,38.66
294,34.54,25.77,39.69
295,32.43,25.41,42.16
296,31.64,23.73,44.63
297,52.63,29.82,17.54
298,50.65,30.74,18.61
299,50.0,29.39,20.61
300,47.79,30.09,22.12
301,46.73,30.37,22.9
302,46.19,29.15,24.66
303,42.99,29.86,27.15
304,44.29,28.77,26.94
305,42.16,27.94,29.9
306,39.42,28.85,31.73
307,39.71,26.96,33.33
308,36.55,27.41,36.04
309,35.11,26.06,38.83
310,34.74,25.79,39.47
311,34.43,24.04,41.53
312,52.61,28.26,19.13
313,51.11,28.0,20.89
314,49.78,28.44,21.78
315,50.22,27.27,22.51
316,46.23,28.3,25.47
317,45.45,28.18,26.36
318,43.98,28.7,27.31
319,42.18,27.01,30.81
320,41.87,26.6,31.53
321,38.66,27.32,34.02
322,38.74,25.65,35.6
323,36.96,25.0,38.04
324,36.07,24.04,39.89
325,52.29,27.06,20.64
326,51.87,25.7,22.43
327,49.3,27.44,23.26
328,49.02,25.49,25.49
329,47.85,26.32,25.84
330,45.93,25.84,28.23
331,45.02,25.12,29.86
332,43.72,24.12,32.16
333,41.24,24.74,34.02
334,38.92,24.86,36.22
335,39.11,22.91,37.99
336,51.4,25.23,23.36
337,50.49,24.76,24.76
338,48.8,24.88,26.32
339,48.99,23.74,27.27
340,45.23,23.12,31.66
341,45.36,23.71,30.93
342,41.71,24.06,34.22

File: GPR_for_Ir-Co-Ti-O/EDX_RTemp.csv
spot,Co,Ir,Ti
1,20.68,59.07,20.25
2,18.61,58.87,22.51
3,20.94,56.41,22.65
4,20.83,54.17,25.0
5,18.14,53.54,28.32
6,17.27,53.64,29.09
7,16.27,52.63,31.1
8,18.81,49.54,31.65
9,17.06,50.71,32.23
10,15.12,49.76,35.12
11,15.38,48.21,36.41
12,21.85,58.4,19.75
13,21.05,58.33,20.61
14,21.03,56.65,22.32
15,19.65,56.77,23.58
16,20.51,54.27,25.21
17,19.23,53.85,26.92
18,18.64,53.64,27.73
19,19.91,50.23,29.86
20,16.83,52.4,30.77
21,17.35,48.4,34.25
22,17.87,46.86,35.27
23,16.34,47.52,36.14
24,15.82,44.9,39.29
25,21.37,59.83,18.8
26,21.99,57.26,20.75
27,22.57,57.08,20.35
28,22.08,54.55,23.38
29,22.22,55.13,22.65
30,19.56,54.22,26.22
31,18.94,54.19,26.87
32,18.5,51.54,29.96
33,18.35,51.38,30.28
34,19.53,49.3,31.16
35,18.87,48.58,32.55
36,17.22,48.33,34.45
37,18.0,45.0,37.0
38,17.01,44.33,38.66
39,15.34,43.92,40.74
40,25.85,56.36,17.8
41,22.73,58.68,18.6
42,22.75,57.08,20.17
43,24.05,54.43,21.52
44,22.84,54.74,22.41
45,22.55,53.19,24.26
46,22.65,52.14,25.21
47,21.62,50.9,27.48
48,21.08,50.67,28.25
49,20.36,49.77,29.86
50,20.36,48.87,30.77
51,18.72,48.77,32.51
52,16.67,46.08,37.25
53,17.19,44.79,38.02
54,17.68,43.94,38.38
55,18.0,40.5,41.5
56,16.11,41.67,42.22
57,27.02,57.26,15.73
58,27.31,55.42,17.27
59,24.78,56.09,19.13
60,27.78,52.56,19.66
61,23.95,55.46,20.59
62,25.0,53.39,21.61
63,24.79,52.14,23.08
64,24.24,51.08,24.68
65,21.4,49.78,28.82
66,22.47,48.46,29.07
67,21.97,47.09,30.94
68,21.1,46.33,32.57
69,19.05,46.19,34.76
70,18.54,44.39,37.07
71,19.49,44.1,36.41
72,18.91,42.29,38.81
73,18.85,41.36,39.79
74,14.75,41.53,43.72
75,16.02,40.88,43.09
76,29.71,53.97,16.32
77,28.34,55.06,16.6
78,27.54,55.08,17.37
79,26.23,52.87,20.9
80,24.89,53.22,21.89
81,26.27,50.85,22.88
82,25.55,51.1,23.35
83,24.66,48.88,26.46
84,23.25,49.56,27.19
85,23.45,48.23,28.32
86,21.82,47.73,30.45
87,21.27,47.96,30.77
88,20.2,44.83,34.98
89,19.8,43.56,36.63
90,18.69,43.94,37.37
91,17.86,42.86,39.29
92,17.46,41.27,41.27
93,19.58,37.57,42.86
94,16.48,39.56,43.96
95,30.74,53.69,15.57
96,30.04,53.5,16.46
97,27.73,55.04,17.23
98,27.85,53.16,18.99
99,30.08,51.69,18.22
100,28.57,50.0,21.43
101,26.61,51.07,22.32
102,25.33,49.78,24.89
103,24.55,49.11,26.34
104,23.45,48.67,27.88
105,24.07,48.15,27.78
106,22.01,47.37,30.62
107,21.8,45.97,32.23
108,21.84,44.66,33.5
109,19.21,44.83,35.96
110,20.5,42.0,37.5
111,19.49,42.05,38.46
112,19.9,39.29,40.82
113,18.58,39.34,42.08
114,16.28,38.37,45.35
115,16.27,34.94,48.8
116,31.84,51.84,16.33
117,31.84,52.24,15.92
118,29.83,52.94,17.23
119,30.83,50.83,18.33
120,29.74,51.29,18.97
121,29.79,49.36,20.85
122,27.95,48.91,23.14
123,26.61,48.93,24.46
124,27.9,45.92,26.18
125,26.03,46.58,27.4
126,25.34,45.25,29.41
127,25.45,45.54,29.02
128,23.74,45.21,31.05
129,24.88,41.95,33.17
130,23.04,41.67,35.29
131,21.08,41.67,37.25
132,20.31,39.58,40.1
133,19.79,39.58,40.62
134,19.55,37.99,42.46
135,17.42,35.39,47.19
136,18.71,35.67,45.61
137,32.5,51.67,15.83
138,33.19,50.21,16.6
139,31.95,50.62,17.43
140,33.19,50.0,16.81
141,33.05,47.7,19.25
142,29.73,47.75,22.52
143,31.36,45.76,22.88
144,30.3,45.89,23.81
145,29.24,44.49,26.27
146,26.48,46.12,27.4
147,27.52,44.5,27.98
148,25.79,43.44,30.77
149,26.17,42.06,31.78
150,26.17,40.65,33.18
151,23.53,39.71,36.76
152,23.53,39.22,37.25
153,21.88,38.02,40.1
154,22.46,36.36,41.18
155,20.56,35.0,44.44
156,20.88,35.71,43.41
157,19.3,35.67,45.03
158,36.67,48.33,15.0
159,36.21,48.56,15.23
160,34.45,47.48,18.07
161,33.62,46.81,19.57
162,32.74,48.23,19.03
163,33.19,44.68,22.13
164,33.19,45.26,21.55
165,29.39,44.74,25.88
166,29.33,44.44,26.22
167,29.82,43.58,26.61
168,27.96,43.13,28.91
169,26.42,41.98,31.6
170,25.98,40.69,33.33
171,26.58,40.54,32.88
172,26.5,37.5,36.0
173,24.62,39.7,35.68
174,23.71,36.08,40.21
175,24.18,36.26,39.56
176,23.63,33.52,42.86
177,17.92,35.84,46.24
178,20.48,31.33,48.19
179,38.33,47.08,14.58
180,37.13,46.84,16.03
181,35.06,45.89,19.05
182,35.81,46.72,17.47
183,35.62,44.64,19.74
184,34.05,44.4,21.55
185,32.73,44.55,22.73
186,33.48,42.73,23.79
187,31.7,42.86,25.45
188,29.86,42.08,28.05
189,30.09,39.81,30.09
190,28.37,41.86,29.77
191,27.65,39.63,32.72
192,27.45,38.24,34.31
193,26.87,38.81,34.33
194,25.51,37.76,36.73
195,24.74,35.26,40.0
196,24.86,34.05,41.08
197,23.5,33.33,43.17
198,20.11,35.2,44.69
199,20.96,31.74,47.31
200,39.84,45.53,14.63
201,38.03,45.3,16.67
202,37.18,46.58,16.24
203,37.93,43.97,18.1
204,35.93,43.72,20.35
205,35.06,44.59,20.35
206,34.65,42.98,22.37
207,31.76,43.35,24.89
208,33.04,40.53,26.43
209,32.24,40.19,27.57
210,31.55,40.29,28.16
211,29.06,39.9,31.03
212,29.27,38.05,32.68
213,29.15,37.19,33.67
214,27.78,36.87,35.35
215,26.15,35.9,37.95
216,25.13,34.36,40.51
217,25.28,32.58,42.13
218,23.03,34.27,42.7
219,20.12,36.09,43.79
220,22.89,31.33,45.78
221,40.65,43.09,16.26
222,39.04,44.74,16.23
223,39.91,42.98,17.11
224,40.18,42.86,16.96
225,38.67,41.78,19.56
226,37.73,41.36,20.91
227,35.14,41.44,23.42
228,37.56,39.82,22.62
229,35.27,37.95,26.79
230,33.33,39.19,27.48
231,30.77,39.42,29.81
232,31.58,38.28,30.14
233,31.84,35.82,32.34
234,29.59,35.71,34.69
235,27.75,36.13,36.13
236,26.18,34.55,39.27
237,28.34,31.55,40.11
238,23.3,33.52,43.18
239,25.15,31.74,43.11
240,24.12,31.76,44.12
241,22.84,29.63,47.53
242,40.44,43.56,16.0
243,40.87,41.3,17.83
244,39.44,43.19,17.37
245,38.86,40.61,20.52
246,39.47,39.04,21.49
247,38.81,39.73,21.46
248,37.96,40.28,21.76
249,37.16,38.53,24.31
250,35.41,36.36,28.23
251,33.49,36.32,30.19
252,31.53,37.93,30.54
253,31.03,38.42,30.54
254,30.0,35.5,34.5
255,28.22,36.14,35.64
256,27.78,33.33,38.89
257,29.19,32.97,37.84
258,26.86,30.86,42.29
259,25.71,31.43,42.86
260,21.56,31.14,47.31
261,42.6,40.36,17.04
262,43.67,40.17,16.16
263,43.05,40.36,16.59
264,40.35,39.47,20.18
265,40.18,38.81,21.0
266,39.82,38.5,21.68
267,38.21,38.21,23.58
268,37.91,37.44,24.64
269,36.15,35.21,28.64
270,34.2,37.31,28.5
271,35.5,34.5,30.0
272,31.34,36.32,32.34
273,32.47,34.02,33.51
274,29.44,33.89,36.67
275,30.69,29.63,39.68
276,29.03,31.72,39.25
277,25.73,31.58,42.69
278,26.16,29.07,44.77
279,25.3,28.92,45.78
280,44.0,38.67,17.33
281,45.09,35.71,19.2
282,42.34,37.84,19.82
283,42.27,35.91,21.82
284,40.54,35.14,24.32
285,40.19,36.45,23.36
286,38.79,35.51,25.7
287,38.35,34.95,26.7
288,35.82,35.32,28.86
289,34.17,35.18,30.65
290,34.98,33.0,32.02
291,32.63,33.68,33.68
292,33.52,30.22,36.26
293,28.74,32.76,38.51
294,30.11,30.68,39.2
295,27.33,29.65,43.02
296,26.9,28.65,44.44
297,47.14,35.24,17.62
298,44.39,36.92,18.69
299,43.81,34.76,21.43
300,42.93,36.1,20.98
301,42.51,34.3,23.19
302,41.18,33.82,25.0
303,38.94,34.62,26.44
304,36.68,34.17,29.15
305,37.37,32.32,30.3
306,35.53,32.49,31.98
307,34.43,32.79,32.79
308,32.97,31.89,35.14
309,31.64,30.51,37.85
310,27.91,30.81,41.28
311,29.76,28.57,41.67
312,45.54,35.21,19.25
313,44.76,34.76,20.48
314,43.63,32.84,23.53
315,41.79,33.83,24.38
316,41.18,32.84,25.98
317,41.21,32.16,26.63
318,39.38,31.09,29.53
319,38.34,30.57,31.09
320,37.44,31.28,31.28
321,36.17,30.85,32.98
322,34.1,29.48,36.42
323,34.09,27.84,38.07
324,29.48,28.9,41.62
325,46.8,32.51,20.69
326,45.54,30.69,23.76
327,44.12,31.86,24.02
328,42.21,31.16,26.63
329,43.56,30.69,25.74
330,40.93,29.02,30.05
331,40.96,28.72,30.32
332,37.77,29.79,32.45
333,36.41,28.26,35.33
334,35.96,26.97,37.08
335,35.59,25.99,38.42
336,45.23,31.66,23.12
337,44.5,30.14,25.36
338,42.35,29.08,28.57
339,40.22,29.05,30.73
340,40.98,28.42,30.6
341,38.86,29.14,32.0
342,35.06,29.31,35.63

File: GPR_for_Ir-Co-Ti-O/DataandPreds500C.csv (part 2 of 2)
Co%,Ir%,Ti%,Overpotential,Dissolution_Ir193 (S001),Dissolution_Co59 (S001),Dissolution_Ti47 (S001),Overpotential_std,Dissolution_Ir193 (S001)_std,Dissolution_Co59 (S001)_std,Dissolution_Ti47 (S001)_std
27.33,25.58,47.09,384.40123743703856,2.1337610603452517,21.113200347767275,15.67868019589352,10.00780438873202,0.7506817141069454,45.53383030722132,3.484733317409222
45.27,39.92,14.81,339.73362866843325,7.863713090016999,136.64491510028068,24.814992562974524,11.045277605251043,0.8310188709058033,49.89015368756631,3.8262894871803264
46.03,37.3,16.67,344.18006907885473,7.993523213366087,129.33600391478333,24.91558466796454,1.0579656342188102,0.09240860956937175,5.357284416407197,0.718145042988945
44.4,36.93,18.67,333.0952794904864,8.554711536578859,279.09614721371025,32.56992612403171,8.681983755909917,0.6496056217648029,39.728828221994654,3.0237484778841544
44.44,36.32,19.23,331.92779732287903,8.63464593487533,316.3287811911588,34.30404340364614,8.320910652162901,0.6226858465737533,38.09094849713545,2.9031219274789826
43.93,36.4,19.67,330.1502912858868,8.654554154294397,333.95029886074593,35.32702351607231,8.71326320382512,0.652073367982275,39.86152880187604,3.036379589365083
44.02,34.19,21.79,329.502424602263,8.253414776858826,395.7293014183782,38.531382179099246,8.312026829643957,0.6220531076575804,38.04901305571266,2.9011365767681503
41.59,34.96,23.45,331.40106412710077,7.812985012710023,331.9876072329679,35.57435620604055,9.619273996439588,0.7196516108754826,43.95785917070439,3.3377829179210963
39.91,34.21,25.88,338.5649908117976,7.405264527980603,252.0936328815251,32.360504968982454,1.0550060778459336,0.09205171786349158,5.339605537148268,0.7107017994888694
40.87,33.91,25.22,337.4201134843135,7.349967776959297,290.2926551818043,33.87862260153784,6.9923861129693,0.5235087824565069,32.05703440981712,2.4552416248823294
37.99,33.62,28.38,346.98585528035983,6.310117944878311,212.86601311463835,30.1540358538155,9.047251134384727,0.6767064542826647,41.38735583231701,3.1426656986850015
36.57,31.94,31.48,366.733511297197,4.6306771207093504,151.74406007133132,27.23522512695919,9.452872638447664,0.7072457420201552,43.21853834449577,3.285213101654179
36.19,31.43,32.38,373.0536230322893,4.037103749607466,127.42681821207107,25.644998157345626,9.26214611829231,0.6929509839874869,42.36104088400222,3.2206152449710825
35.71,31.43,32.86,376.3577531471792,3.7172112930891457,110.88820767891052,24.431464045795497,8.97551638676197,0.6715831056103844,41.06339155765692,3.1253785652596684
34.16,31.19,34.65,389.71688840514895,2.5174532029041674,58.39720654138287,20.480895331542825,1.055616726357252,0.09212507981297141,5.343283226773673,0.7122617586201183
30.46,29.95,39.59,387.42231480357145,1.8746494746544577,26.31094473265742,16.476866061077065,8.377818373131982,0.6272116127414595,38.328953663028805,2.9263324860630378
32.16,27.64,40.2,393.39452725494317,1.9758031316595988,30.81421921627978,17.19451740543143,8.474035652691782,0.6341117684950183,38.7825017311245,2.953749390647406
30.6,25.68,43.72,390.2506664648602,2.006085668951692,25.427372836693664,16.15352578353586,11.312473588023584,0.8479350853540704,51.43221515534707,3.921656984371522
29.12,26.92,43.96,387.66386110086864,2.011298025034653,21.781028371067563,15.868424100560466,11.673314921800012,0.8744504344277659,53.11132546081766,4.042438365949277
28.57,25.14,46.29,386.2839457212879,2.086503681304351,22.768536895034444,15.81314805580646,11.701719881230458,0.8782939885891387,53.04903271067799,4.053124994928925
48.36,36.48,15.16,348.1684458562634,7.752958684109426,111.30540756913467,22.20791098841052,10.997461781766512,0.8284118439484425,49.591481916601786,3.8071541651920673
47.28,35.98,16.74,344.84369430056745,8.02036114136389,150.659239541374,24.793808810594,8.209826137797435,0.6151038437406275,37.527938409683166,2.8715861868375705
49.14,33.62,17.24,347.78583447505605,7.917320941131468,147.9575818957681,22.895195613947283,9.194049733967752,0.6891900881884186,41.91959047401404,3.201536395304148
46.29,34.06,19.65,334.76007653142636,8.432837976720885,330.19884253765235,34.07050523435459,7.490671152860929,0.5605760188682889,34.32878497400793,2.6209728719956003
45.11,34.47,20.43,329.7684404218121,8.799949026749163,420.69672250565964,39.09454072654704,1.056488113435301,0.09222865397001447,5.34860782895629,0.7143901627730793
42.8,34.75,22.46,329.8745061025696,8.077126778969008,366.12506570413257,37.22833590840135,9.658810509769523,0.7226366206157304,44.14024053983206,3.3525022070920634
43.97,32.33,23.71,333.8357449514179,7.318441991519453,369.00638972765637,37.87052642921807,8.94807255389931,0.6692418371039696,40.94016679018198,3.107918703332227
42.79,32.75,24.45,336.37550935809213,7.2147691967732195,343.88644691208617,36.43166763034836,8.645478215810082,0.6466936094714864,39.56358028456888,3.0066185016209936
40.74,32.41,26.85,345.2398852478973,6.613433278559489,272.2117778598902,33.29630234341769,7.262460880370183,0.5434155261524315,33.29303274518644,2.540778858757145
38.99,33.03,27.98,347.2255233219177,6.405747516739621,232.21327415917244,31.449844702004246,8.679073301814585,0.6491479424433921,39.721330849369735,3.0173274399807797
38.97,30.05,30.99,365.6044492273935,4.9976781038393465,211.9995792322281,32.28087959077433,1.0562135812863593,0.09219565656206656,5.346960241442158,0.71371350834294
37.73,30.45,31.82,369.94865111445705,4.413383214935281,163.652315320868,28.58705109605462,7.847039428262353,0.5872932414232471,35.94352071533114,2.7441174261590433
36.41,30.1,33.5,380.32973889561663,3.345506786406969,104.0027281852286,24.22711827679422,8.895212321142484,0.6654094289407267,40.703843706227175,3.093867770353435
34.85,29.8,35.35,391.0519094214465,2.509397228670851,60.7800569088961,21.11218016791337,7.55532575930413,0.5653860560377859,34.61058231388711,2.6402950418875117
32.64,30.05,37.31,394.70656311697473,2.3667064641925557,42.529628810117075,19.89005791621215,5.946484236159634,0.44565685515725134,27.294321935852377,2.1060433879972615
33.87,26.34,39.78,395.1035577413054,2.033522542497087,36.78097293582955,18.099678843725275,7.840471862257153,0.5866926110573967,35.92018700651433,2.739910784952911
33.16,25.67,41.18,395.9331528808257,2.0564637561744648,33.131167281705245,17.08134515652359,1.0579231650577745,0.09240161065532486,5.357185007803876,0.7180573370692552
31.43,25.14,43.43,391.63528358574155,2.009434635958522,27.56130920956636,16.36376319386052,10.77877575140031,0.8083452619984508,48.993311317261444,3.7420198805404343
30.0,23.53,46.47,388.0130063712395,2.0678730912418595,26.3591336994771,16.05917148968586,13.150651172645158,0.9911644752505788,59.06392310535557,4.533991397693155
50.86,33.19,15.95,354.0402517140141,7.554387273975891,104.77102718361625,20.488600854607242,11.611678474345819,0.8761094188351805,52.17896491843,4.009664925562706
49.78,31.56,18.67,348.94824413719493,7.847557232701916,145.11189028718,21.57818062518326,1.057224935204638,0.09231791628036261,5.352968063765627,0.7162671300102872
48.28,32.33,19.4,342.1591330959598,7.924890865255712,231.9337546187041,27.779807289020468,7.93885018465346,0.5940120294003844,36.36543947421878,2.771457713524186
46.93,32.89,20.18,335.82484054791706,8.083006174371928,318.9446465852843,33.41509940425543,8.178871388519312,0.6118094628364776,37.45568436783712,2.848951110479623
46.43,31.7,21.87,332.2194669155854,7.449085962508409,364.18034255619676,37.13621191426864,7.325130098412339,0.5482290878511761,33.579855102187636,2.565735478155837
45.41,31.0,23.58,333.47360911542387,6.959420875238726,368.8389837141646,38.440536431120805,7.645859349804214,0.5720881872101531,35.0336710916664,2.6714894710977077
45.37,29.96,24.67,338.6364619500744,6.611259367668169,341.5523376544926,37.718626753778686,7.730268558810271,0.5782682874894737,35.42341028563907,2.6976179905154574
42.27,31.36,26.36,346.02278232100616,6.2819243797864965,311.6742245200199,34.52935416436534,1.0554233187932722,0.09210139234551638,5.342149053375566,0.7117336221744304
40.54,31.08,28.38,352.69269826888205,5.940625506628947,253.02691893660665,33.19741119400246,8.618475040731697,0.6446285682610221,39.45033205106888,2.9976377089132855
40.0,30.48,29.52,358.10977640745205,5.518547008491434,233.09146671367557,32.80196123035297,8.168156074308573,0.6111539716839636,37.40653342784397,2.849964125963644
38.92,29.06,32.02,371.31348567984156,4.1902241380222245,163.01771468490298,28.947228797356132,6.771051390723302,0.5068949637990626,31.05881581693182,2.3792301326862617
36.41,29.13,34.47,384.9829471493999,2.8823812191619402,83.85986054224256,22.904649253265468,8.991202875337903,0.6725325046851806,41.13411252050047,3.1238874710525595
36.79,26.94,36.27,388.9058082879253,2.3643266374504286,61.353015843267926,21.34549203854772,8.72248464638516,0.6525200472268126,39.916404769997364,3.0350355444804045
34.02,27.32,38.66,394.74863316888354,2.0815502414614797,39.97819211714618,18.885273086245952,8.781070289230158,0.6567922817041629,40.17802215866846,3.050720146678487
34.54,25.77,39.69,394.670223375061,2.031906281426568,38.91735650550133,18.431474634102493,8.133652828327408,0.6085510197620074,37.257177906636116,2.83920840743114
32.43,25.41,42.16,394.0151577196227,2.0198929861287525,30.358146075760956,16.723199822755696,7.832792562029591,0.5873338482104152,35.80195560935297,2.7549496209466033
31.64,23.73,44.63,390.8416851549401,2.0300722223804013,28.764192148964312,16.410517571796564,12.378567679119008,0.9314506368200192,55.80170575831568,4.276431788736556
52.63,29.82,17.54,363.4771648858842,6.9993257058572755,96.31663347323065,20.82398167331565,11.05241553708628,0.8333601084591562,49.77645116562718,3.8211074655690394
50.65,30.74,18.61,354.63898138075626,7.487099370393155,131.40815854694483,21.790294876000257,7.019749421744061,0.5263061658374221,32.14238720399876,2.4753759873834706
50.0,29.39,20.61,354.2619660148558,7.008028826665766,187.52819741130912,26.914828982981113,8.50287131372756,0.6361203776473799,38.919576560280085,2.9599043551191757
47.79,30.09,22.12,338.7510497945139,6.913123864857722,308.64081413470086,34.620603372889676,7.448515201835422,0.5576537970686547,34.12872635627213,2.610948003236396
46.73,30.37,22.9,331.3829767887018,6.694066856779081,364.4997344593147,38.354113522156396,1.056097689205901,0.09218193517626645,5.346244857344783,0.7134099485940816
46.19,29.15,24.66,340.60063716601206,6.460384305901655,325.63986171328963,37.28045848712263,7.5213592868403,0.5628079013694572,34.47403986615628,2.6309016009605406
42.99,29.86,27.15,349.33751168401125,6.019524357849859,294.0608309939113,35.28650163933844,7.560723156835656,0.5657883866130035,34.64633172948825,2.6439475507107395
44.29,28.77,26.94,349.00614983452346,6.063452414688134,292.22696609207105,36.220356500784725,7.200141088527873,0.5388797883815609,33.00745761551446,2.5223939285225425
42.16,27.94,29.9,361.5544550018212,5.002183754506873,222.12161502811654,33.15809094020031,9.299351534728148,0.695540817822244,42.52338145138074,3.2259589727509863
39.42,28.85,31.73,369.8274253002342,4.320288541026669,172.70955655111405,29.68613898051797,6.707254950430359,0.5021395183415996,30.768822427382513,2.357845763254028
39.71,26.96,33.33,377.14869127017283,3.123302553993485,94.52966310466184,24.297050573879755,1.0564015090694356,0.0922181333144126,5.348115749057378,0.7142003974878063
36.55,27.41,36.04,389.0105293698287,2.413318059607899,62.87528761403772,21.44834094329852,8.98334939782255,0.6719688517005324,41.09606767336378,3.1212987671633785
35.11,26.06,38.83,393.77449317668487,2.0516779188337417,42.609983065259385,19.14843528491174,8.285266626138494,0.6198133219004053,37.94335583465274,2.8882248032839706
34.74,25.79,39.47,394.408858589475,2.0338807853083143,39.94014006649695,18.635346237097373,8.26571373193895,0.6183771024968435,37.8574833760623,2.882937204607081
34.43,24.04,41.53,394.36375649082385,2.031266654335839,36.5020734260175,17.684326522795097,9.013223160378528,0.6765502043387892,41.00423869804261,3.1435602984602102
52.61,28.26,19.13,368.67843611637306,6.642852638576665,103.78015904419705,22.57967551277902,8.777660696122094,0.6592867611963564,39.92883415931874,3.062539555888967
51.11,28.0,20.89,364.47937774164785,6.558568201805368,150.6881124462575,26.06681093149941,7.5678720405206334,0.5665495856626336,34.67508485511362,2.652323180954872
49.78,28.44,21.78,354.71039435811974,6.638474471767931,210.1259598605281,29.423126594047307,9.154559106856723,0.6849830746488265,41.85390471398259,3.1814770144685243
50.22,27.27,22.51,359.49877007003795,6.314006778504012,196.31407808116404,29.501594402909348,9.677411001019333,0.7244725486356931,44.176361677308186,3.3620470612036573
46.23,28.3,25.47,345.35746342442394,6.291754299405313,300.9975258965143,36.61383297270188,7.023298428110506,0.5259366390489851,32.19843473738364,2.469266326800011
45.45,28.18,26.36,347.70467349795086,6.245968268163596,291.3989950910509,36.55492212923437,1.0558014475885238,0.09214647259651007,5.344460095496514,0.7126912412608091
43.98,28.7,27.31,350.55232103757425,5.940192328311801,285.1700678842317,35.939807877306166,7.773599498032675,0.5815894501309136,35.613348799638544,2.713201133014709
42.18,27.01,30.81,365.82661398573987,4.556027740168183,193.5862141723035,31.751935605213497,9.217001787046735,0.6893748173144192,42.150075694201774,3.1980359819738458
41.87,26.6,31.53,369.0086904308956,4.20341439567743,170.08417959519466,30.175710949714013,9.082132308269243,0.6793227640413271,41.5406544028332,3.1538984991447494
38.66,27.32,34.02,380.3595427088977,2.991253123900453,90.98764636040747,23.858124758071177,7.37114526515583,0.5517978352982597,33.784491989993604,2.5848742137755694
38.74,25.65,35.6,384.55099803046585,2.5608796297298135,71.48629669518482,22.396065118190904,8.919156524858174,0.6674798105443694,40.79843696911004,3.1073724085414653
36.96,25.0,38.04,390.05184998828986,2.0599264370619137,50.52720162476069,20.29925706098669,1.057617142848478,0.09236469471284943,5.355313291121565,0.7172653047199071
36.07,24.04,39.89,392.6706965446562,2.0312011638325806,43.31563256655828,19.009564658814067,9.003395263535158,0.6750146326052873,41.043978307179856,3.13756402287117
52.29,27.06,20.64,374.36982640699193,6.249888673841969,110.18545004917105,24.610920445815484,1.0587013281391888,0.09250263760049225,5.361262704622259,0.719979254500324
51.87,25.7,22.43,369.5970370700932,5.993992644201668,145.7124160687859,27.068906422907922,9.755865986801238,0.7324012784208941,44.3313003180603,3.3960993065075065
49.3,27.44,23.26,354.0264590954553,6.287983954494642,232.49664236354192,31.811266095622706,10.030929314371177,0.7509053525065084,45.767077971511675,3.480046545082545
49.02,25.49,25.49,358.8390589404869,5.777350256791044,220.29534518426607,32.47790219605871,11.407108300978788,0.8555058938072322,51.77010448445114,3.9446764694088743
47.85,26.32,25.84,354.348081953763,5.888610149367119,248.51574275721526,34.277243506690176,10.125653218889292,0.7584218556795497,46.13530326322974,3.5116443013729577
45.93,25.84,28.23,358.15781888430234,5.436694675073289,239.33161038280656,35.36267901701039,8.075834072692595,0.6043791649139602,36.962192255157255,2.8172414288416534
45.02,25.12,29.86,362.9457849111952,4.931674521719279,217.55426964357613,35.514149438269435,1.0523880094019107,0.0917426575732492,5.323576949336628,0.7044754783152097
43.72,24.12,32.16,372.5068770463947,3.9760511769208993,151.77520498033448,29.49599829918083,8.919658166505453,0.6677593963953756,40.74662121559866,3.1033781707956782
41.24,24.74,34.02,378.32954213884295,3.162799148639218,103.80778346944331,25.298881138972348,9.634801602882572,0.7217125921411432,43.94230301363118,3.3499637654731256
38.92,24.86,36.22,385.4681719479149,2.468527618496005,67.99159931377238,22.084645329993485,9.310790626047387,0.6972135042924862,42.519585343241395,3.2412318734527963
39.11,22.91,37.99,387.57923544768744,2.30824119531023,60.60003603572565,21.18304797511407,10.78158178294033,0.8105815752471232,48.76978907641081,3.736701966260638
51.4,25.23,23.36,367.2262361012532,5.881990738742194,163.09857659241294,28.3391231100699,11.175404743373974,0.8394383730248087,50.61694580575473,3.8707419814540853
50.49,24.76,24.76,364.2323077527537,5.720967123665117,185.93445438735233,30.146279710183116,12.177311320362437,0.9151167050219312,55.02440714982293,4.205145567830808
48.8,24.88,26.32,360.49196957109945,5.5967095634513635,214.42519866440102,32.54023640861896,11.611190131890373,0.8713775231157949,52.61692924619176,4.01235187460548
48.99,23.74,27.27,364.20143240415695,5.309648285022993,195.6575002882677,31.720789439290627,12.248792459606628,0.9210618428372029,55.264495110502516,4.22493881377626
45.23,23.12,31.66,372.5521558752229,4.145998567956981,154.33118042184165,29.733737428492155,6.7641708340636715,0.508151182971792,30.916730823160048,2.3988014573611207
45.36,23.71,30.93,370.5447228985378,4.372789457312911,168.17435268316518,30.860275057596724,1.0542360650002225,0.09196918713155398,5.334194809886937,0.7089905400115694
41.71,24.06,34.22,378.68721336677874,3.174670058372554,104.75585459384844,25.41936958391198,10.477966541329886,0.7854017327315301,47.67157785448484,3.633659320331649
